Repository: joinue/metallography

# Metallography.org

Free educational resources and guides for metallographic sample preparation. This site serves as a content hub and lead generation funnel for metallographic.com and shop.metallographic.com.

## Purpose

- **Educational Content Hub**: Provide free, comprehensive guides and resources
- **SEO & Lead Generation**: Attract organic traffic through valuable content
- **Conversion Funnel**: Guide users to materialsprep.com, shop.metallographic.com, and metallographic.com

## Tech Stack

- **Next.js 14** - React framework with App Router
- **TypeScript** - Type safety
- **Tailwind CSS** - Styling
- **SEO Optimized** - Built-in metadata and optimization

### Development

```bash
npm run dev
```

Open [http://localhost:3000](http://localhost:3000) in your browser.

## Project Structure

```
├── app/
│   ├── layout.tsx          # Root layout with header/footer
│   ├── page.tsx             # Homepage
│   ├── guides/              # Guide pages
│   ├── resources/           # Resource downloads
│   ├── tools/               # Tools and calculators
│   └── blog/                # Blog articles
├── components/
│   ├── Header.tsx           # Navigation header
│   ├── Footer.tsx           # Site footer
│   ├── CTA.tsx              # Call-to-action component
│   └── ProductLink.tsx      # Product recommendation component
└── public/                  # Static assets
```

# Blog Authoring Guide

Blog posts on metallography.org are plain markdown files in this folder. There is no
database and no CMS — a post goes live when its file is merged to `master`. Vercel
rebuilds and deploys the site automatically (~2 minutes).

**The filename is the URL.** `why-scratches-wont-clear.md` publishes at
`metallography.org/blog/why-scratches-wont-clear`. Use lowercase words separated by
hyphens, no spaces, `.md` extension. `README.md` (this file) is ignored by the site.

## Frontmatter schema

Every post starts with a YAML frontmatter block between `---` lines:

```yaml
---
title: "Matching the Cut-Off Blade to Your Material"
excerpt: "One or two sentences shown on the blog listing, in search, and in link previews. Keep it under ~160 characters for SEO."
category: "Techniques"
tags:
  - sectioning
  - blades
image: "/images/blog/cutoff-blade.jpg"   # optional — omit if no image
author: "Metallography.org Team"
date: "2026-06-12"
featured: false                          # optional — true pins it to the Featured row

draft: false                             # optional — true hides it from production
---
```

| Field | Required | Notes |
|---|---|---|
| `title` | yes | Shown as the H1 and in the browser tab. Don't repeat it as a `#` heading in the body. |
| `excerpt` | yes | Listing/search/social summary. One or two plain sentences, no markdown. |
| `category` | yes | One category per post. Reuse existing ones where possible: `Techniques`, `Troubleshooting`, `Equipment`, `Case Studies`, `News`. |
| `tags` | yes | Short lowercase keywords (3-5 is plenty). Tags power the filter chips on the blog page. |
| `image` | no | Path under `/public`, e.g. `/images/blog/my-image.jpg`. Omit the field entirely if there's no image — the site falls back gracefully. |
| `author` | yes | Usually `Metallography.org Team`. A personal byline is fine for guest posts. |
| `date` | yes | `YYYY-MM-DD`. Controls sort order (newest first) and the date shown on the post. |
| `featured` | no | `true` highlights the post. Defaults to false. |
| `draft` | no | `true` keeps the post out of the production site. Drafts still render on local dev servers so you can preview them. Defaults to false. |

Below the frontmatter, write standard markdown: `##`/`###` headings, short paragraphs,
bulleted/numbered lists, and tables (GitHub-style pipes) all work. Read time is computed
automatically from word count.

## Adding a post from the GitHub web UI

1. Go to the repository on github.com and open the `content/blog` folder.
2. Click **Add file → Create new file** and name it `your-post-slug.md`.
3. Paste the frontmatter block (copy one from an existing post), then write the body in markdown.
4. Commit. Either commit directly to `master` (publishes immediately) or open a pull request if you want review first.
5. Vercel auto-deploys on merge — the post is live at `/blog/your-post-slug` in about 2 minutes.

To edit or unpublish a post, edit or delete its file the same way. To stage a post
without publishing, set `draft: true` and flip it to `false` (or delete the line) when ready.

## Images

- Put image files in `public/images/blog/` (same repo, GitHub web UI works: open the folder, **Add file → Upload files**).
- Reference them as `/images/blog/filename.jpg` — both in the `image` frontmatter field and inline in the body: `![Alt text](/images/blog/filename.jpg)`.
- Prefer JPEG/WebP around 1200px wide; keep files under ~300 KB. Always write meaningful alt text.

File: content/blog/choosing-abrasive-cutoff-blade.md
---
title: "Matching the Cut-Off Blade to Your Material"
excerpt: "Burn marks, burrs, and glazed blades almost always trace back to one mismatch: blade bond versus material. Here's how to pick the right abrasive cut-off blade."
category: "Techniques"
tags:
  - sectioning
  - blades
  - equipment
author: "Metallography.org Team"
date: "2026-06-12"
---

Sectioning is the first step of sample preparation and the first place damage gets built into the sample. Every defect you create at the saw has to be ground back out later, so a blade that cuts cleanly is worth far more than the few minutes a forced cut saves. For most metals and metal matrix composites, that means a thin bonded abrasive blade, copious coolant, and — most importantly — a blade matched to the material.

## The one principle that matters

The blade bond should be **softer than the material being cut**.

An abrasive blade works by releasing dull grains so fresh, sharp ones are exposed — it's designed to wear. A bond that's too hard for the material holds onto dulled abrasive: the blade glazes, stops cutting, rubs instead, and burns the sample. A bond that's too soft wears down fast, but it cuts cleanly the whole way. Of the two errors, too soft costs you blades; too hard costs you samples.

## Blade selection by material class

| Material class | Blade abrasive | Bond hardness |
|---|---|---|
| Soft non-ferrous (Al, Cu, brass, Sn, Pb, Zn) | Silicon carbide (SiC) | Soft to medium |
| Medium-hard steels (below ~45 HRC) | Alumina (Al₂O₃) | Medium |
| Hardened steels (above ~45 HRC) | Alumina (Al₂O₃) | Hard |
| Superalloys, titanium, zirconium, refractory metals | CBN or Al₂O₃ | Medium-hard |
| Cermets, tungsten carbide, ceramics | Diamond | Resin or metal bond |

A few notes on the table:

- **Soft non-ferrous** alloys gum up alumina; SiC in a softer bond keeps cutting freely.
- **Titanium and zirconium** are reactive and work-harden; they punish slow, rubbing cuts. Keep the blade fresh and the feed light.
- **Very hard materials** (carbides, ceramics) are outside abrasive cut-off territory — use diamond, and for anything brittle or damage-sensitive consider a precision wafering saw instead, which leaves a damage layer roughly ten times thinner.

If you section a mix of materials on one saw, a general-purpose medium-bond alumina blade is a reasonable compromise for ferrous work — but keep a SiC blade on hand for non-ferrous jobs rather than forcing one blade to do everything.

## Thin blades and kerf

Blade thickness sets the kerf — the material the cut consumes — and, with it, how much heat and deformation go into the cut faces. A thinner blade removes less material per pass, generates less heat, and leaves a shallower damage layer. Use the thinnest blade that's stable for your sample size and clamping. The trade-off is rigidity: very thin blades can wander or dish on deep cuts, so support the work properly and don't side-load the blade.

## Speed: think SFM, not RPM

Abrasive cut-off blades are rated by surface speed, not spindle speed. Typical abrasive cut-off range is **2,500–4,500 surface feet per minute**. The same RPM gives wildly different surface speeds on a 9-inch blade versus a 12-inch blade — and a blade that's worn down a couple of inches in diameter is running meaningfully slower than it was when new. If a cut that used to go smoothly starts dragging on a worn blade, the surface speed may simply have fallen out of range.

Feed should be light, and an oscillating feed is preferred for hard or fragile samples — it shortens the contact arc, lets coolant in, and keeps the blade cutting instead of rubbing.

## Coolant is not optional

Flood **both sides** of the blade with a water-soluble coolant at 5–10% concentration. Coolant carries away heat and swarf; without it, even a correctly chosen blade will burn the cut. Check concentration occasionally — coolant that's mostly water from repeated topping-off protects poorly and promotes corrosion.

## Reading the symptoms

The sample tells you when the blade is wrong:

- **Burn marks or heat tinting** on the cut face: insufficient coolant, a dull or glazed blade, or excessive feed rate. If coolant flow and feed are right, the bond is too hard for the material.
- **Burrs and smearing** at the cut edges: blade too hard for the material, or simply dull.

Either symptom means heat and deformation are going into your sample — exactly the damage metallographic sectioning is supposed to avoid. Heat tint visible on the surface implies altered microstructure beneath it, and that's material your grinding steps now have to remove before you reach a true structure.

A correctly matched blade, run at the right surface speed with flood coolant and a light feed, produces a flat, cool, burr-free cut — and every step downstream gets easier.

File: content/blog/why-scratches-wont-clear.md
---
title: "Why Your Scratches Won't Clear: Check Contamination Before Technique"
excerpt: "When scratches from a previous grit refuse to clear, the abrasive surface is usually lying to you. Run the contamination checklist before you touch time or load."
category: "Troubleshooting"
tags:
  - grinding
  - troubleshooting
  - contamination
author: "Metallography.org Team"
date: "2026-06-12"
featured: true
---

You advanced to the next grit, ground for the usual time, and the scratches from the previous step are still there. The instinct is to grind longer or press harder. Most of the time that's the wrong move, and sometimes it actively makes things worse.

The grinding ladder assumes each paper cuts at its nominal particle size. In a working lab that assumption fails constantly. The gap between what the label says and what the abrasive surface actually is causes the majority of "scratches won't clear" complaints. So the rule is simple: **run the contamination differential before the technique differential.** Time and load are valid levers only after you've confirmed the paper, the platen, and the sample are clean.

Here's the checklist, roughly in order of how often each one is the culprit.

## 1. Loaded or glazed paper

On soft alloys — aluminum, copper, lead, tin, solder — swarf welds into the abrasive surface. The paper looks fine but has stopped cutting. The tell: the surface flattens and burnishes, but the prior step's scratches never clear, no matter how long you grind.

Fix: replace the paper, reduce load, and for chronically soft alloys consider alumina paper or diamond film, which load less than silicon carbide.

## 2. Coarse particles on your finer papers

Shared grinding stations are the worst case here. A 400-grit paper that picked up loose coarse particles from a 180-grit slurry session is no longer 400 grit in any meaningful sense. It cuts at mixed grit and leaves deep random scratches that the operator reads as "the previous step wasn't finished." Adding time makes it worse — you're cutting new deep scratches with every pass.

Fix: fresh paper at every transition on shared or visibly-used stations, and rinse the platen, not just the sample. Dried slurry on the platen re-wets and migrates onto the new paper.

## 3. Stray oversize grit in fresh paper

Abrasive particle-size distributions are not perfectly tight, especially on lower-cost paper. A single oversize particle puts one deep scratch into an otherwise clean grind. The pattern is distinctive: one or two deep unidirectional scratches against a surface that otherwise looks right.

Fix: discard that sheet and run a fresh piece. Don't burn ten minutes adjusting parameters to fight one rogue particle.

## 4. A dirty platen under clean paper

Fresh paper on a contaminated platen still drags coarser debris into contact, either through the paper or around its edges. Rinse and wipe the platen before mounting every new sheet. It takes ten seconds.

## 5. Cross-step carryover

Sample edges, gloves, brushes, rinse bottles, a sleeve resting on the next station's cloth — coarse grit travels on all of them. The symptom is scratches at random orientations that don't match any single step's grinding direction.

Fix is workflow discipline, not parameters: rinse the sample at every transition, change gloves when they're gritty, and dedicate brushes per grit range.

## 6. You may be a full grade off without knowing it

FEPA P-grades and ANSI grit numbers diverge badly at the fine end. P1200 is roughly ANSI 600 — not ANSI 1200. A US-trained operator working from European-stocked paper (or the reverse) can be a full step off the intended ladder and the sequence will feel mysteriously too coarse or too fine at one position.

Fix: check which standard is printed on the paper and convert before you blame your technique.

## 7. Water quality

Hard water leaves mineral deposits that act as contamination on the next finer step. The symptom is subtle: a faint, widespread haze that survives even a clean polish. A deionized water rinse on the final two steps usually clears it.

## The diagnostic order

| Symptom pattern | First suspect |
|---|---|
| Surface burnishes, scratches never clear | Loaded/glazed paper |
| Deep random scratches, worse with more time | Coarse contamination on finer paper |
| One or two deep scratches, surface otherwise clean | Stray oversize particle |
| Random-orientation scratches, no step matches | Cross-step carryover |
| Ladder feels one step wrong | FEPA vs ANSI mix-up |
| Faint haze after final steps | Water quality |

Only after fresh paper, a rinsed platen, a rinsed sample, and a confirmed grit standard should you reach for more time or more load — and at that point, "premature transition" (genuinely not enough time at the step) is a fair diagnosis, because it's the only suspect left.

Most labs that adopt this order find that the fix was a two-dollar sheet of paper, not a new procedure.
